Repository: Linch-Lab/linch-lab.github.io

File: content/publications/2025-wu-the-corrosion-characteristics/index.md
---
title: "The corrosion characteristics of graphite coatings on nickel foam and their applications in high-temperature proton exchange membrane fuel cells"
# 當 authors 中出現 Ching-Hsien Lin 時改成 me
authors:
- Guan-Ying Wu
- me
- Kai-Yu Zhan
- Chung-Jen Tseng

author_notes: null
# date 依據文章出版日期修改 (2025-06-12)
date: 2025-06-12T00:00:00Z

# 這邊不需要修改
publication_types:
- article-journal

# 修改成此篇文章的 "*出版期刊全名, volume* (number), pages"
publication: "*International Journal of Hydrogen Energy, 137*, 1000-1008"

# 修改成此篇文章的 "*出版期刊標準縮寫, volume* (number), pages"
publication_short: "Int. J. Hydrog. Energy, 137, 1000-1008"

# 這邊要提供完整的摘要
abstract: "This study investigates the effectiveness of graphite coatings on nickel foam for use in high-temperature proton exchange membrane fuel cells (HT-PEMFCs). Nickel foam, known for its high porosity and good conductivity, serves as an advantageous alternative to traditional flow channels but faces corrosion challenges in HT-PEMFCs, especially from phosphoric acid leakage. Graphite coatings are used as the protection layer and compared with nitride coatings. Chemical vapor deposition process parameters are first optimized for graphite growth. Corrosion polarization curves are then measured using a high-temperature phosphoric acid three-electrode system simulating HT-PEMFC conditions, followed by an analysis of the surface morphology of the samples. Subsequently, the performance and durability of the nickel foams with different coatings are evaluated after being assembled in single fuel cells. The results highlight the superior corrosion resistance of graphite coating under HT-PEMFC conditions, demonstrating its performance over other coatings. Graphite-coated foams showed a significant reduction in corrosion current, approximately 58% lower than uncoated foams and 21% lower than the TiN coated foams. In practical applications, an HT-PEMFC single cell with graphite-coated nickel foam demonstrated a current density of 763 mA/cm2 at 0.6 V under conditions of 180 °C and 2 atm H2/air. The current density is 40% higher than that of the uncoated nickel foam. The results show notable long-term durability under constant current holding tests at 160 °C. The voltage decay rate in the graphite-coated cell was 48% lower compared to the cell with uncoated nickel forms."

# 這不需要修改
featured: false
hugoblox: null

# 請依照下方格式設定 links:，僅修改 DOI 部分
links:
- type: custom
  label: DOI:10.1016/j.ijhydene.2024.10.087
  url: https://doi.org/10.1016/j.ijhydene.2024.10.087

---

### 研究亮點

* **卓越的抗腐蝕性能**：在模擬 HT-PEMFC 的高溫磷酸環境中，石墨塗層鎳網的腐蝕電流比未塗層樣本降低了約 $58\%$，展現出優於氮化鈦（TiN）塗層的保護力。
* **提升電池功率輸出**：在 $180$ °C 與 $2$ atm H₂/Air 條件下（$0.6$ V），採用石墨塗層鎳網的單電池電流密度達到 $763$ mA/cm²，較未塗層版本提升了 $40\%$。
* **顯著改善長效耐久性**：在 $160$ °C 的恆電流測試中，石墨塗層電池的電壓衰減率比未塗層電池降低了 $48\%$，有效延長了組件使用壽命。
